Repository: Feugmo-Group/x6crninb18-pdm

# Point Defect Model identification for X6CrNiNb18-10 in BWR hydrothermal water

Code and data for the paper *Sparse data limit: what a mechanistic corrosion model can
predict* (C. G. Tetsassi Feugmo and G. Veile, submitted to *npj Materials Degradation*).
The paper asks what three exposure times can determine for a reduced point defect model
of the duplex oxide on Nb-stabilized AISI 347 (X6CrNiNb18-10) in simulated
boiling-water-reactor water (240 °C, 7 MPa, 0.4 ppm O₂).

A reduced Point Defect Model,

```
dL_bl/dt = A_bl·exp(b₃·L_bl) − C_bl          barrier (Cr-rich inner spinel)
dL_ol/dt = PBR_eff·dL_bl/dt + C_x            outer (Fe-rich crystals)
```

is fitted in five variants (M1 to M5), which differ in whether barrier dissolution
`C_bl`, outer-layer loss `C_x` and an initial outer layer `L_ol0` are free.

**Revised analysis (current).** Layer thicknesses are computed from the raw EDX line
scans of Veile et al. after 72, 168 and 480 h (`data/veile_raw_scans.csv`,
`data/veile_raw_means.csv`). The growth prefactor and the field exponent are well
determined; the initial film is set by its prior; the outer-layer parameters have only
upper bounds. The reference variant M4 gives χ² = 7.16 on one degree of freedom (1.9
with the full scan SD) and a ten-year barrier thickness of 497 nm. Barrier dissolution
cannot be resolved: refitting M5 at fixed dissolution rates from 0 to 30 nm/h moves the
ten-year forecast from 497 to 150 nm for a change of only 1.9 in χ². A 104-day specimen
exposed in nearly stagnant water has a barrier of 55 to 64 nm, which the fitted model
reaches in 4 to 5 days, so the fitted kinetics hold only for the flow of the calibration.
All results use the closed-form solution of the model; the neural solvers are kept as a
numerical cross-check. The commands are under *Reproducing the revised manuscript* below.

**First submission.** The original analysis used values digitized from Fig. 9 of Veile
et al. (`data/veile2024_fig9_*.csv`). That dataset is still the default, so the test
suite and the command ladder further down reproduce the first-submission numbers
(χ² = 5.79, 535 nm at ten years).

The manuscript exists in two venue versions, same science and same numbers:
`paper/` targets *npj Materials Degradation* (Springer Nature `sn-jnl`) and
`paper-corrosion-science/` targets *Corrosion Science* (Elsevier `cas-sc`, plus the
Highlights that venue requires). Both run Methods as section 2; the Corrosion Science
version is generated from the npj source by `scripts/make_corrosion_science_version.py`. Built PDFs are in `paper/pdf/`
and, for Corrosion Science, beside their sources in `paper-corrosion-science/`.

---

# npj Materials Degradation version
cd paper && pdflatex main-snjnl && bibtex main-snjnl && pdflatex main-snjnl && pdflatex main-snjnl
pdflatex supplementary && pdflatex cover_letter

## Data provenance

The layer thicknesses of the revised analysis (`data/veile_raw_scans.csv`,
`data/veile_raw_means.csv`) were computed by `scripts/extract_layer_thickness.py` from
raw EDX line scans measured by G. Veile at the Materials Testing Institute (MPA),
University of Stuttgart. The raw line scans are not included in this repository; they
are available from the authors on reasonable request.

The layer-thickness data are digitized from the open-access source paper (DOI
[10.3390/ma17184500](https://doi.org/10.3390/ma17184500), CC-BY). The model formulation is
adapted from the supercritical-water point defect model of DOI
[10.1016/j.corsci.2019.108280](https://doi.org/10.1016/j.corsci.2019.108280). Publisher
PDFs are deliberately **not** redistributed here; they are git-ignored if present locally.

Both the digitized means/SDs/scan-counts in `data/veile2024_fig9_means.csv` and the
power-law coefficients quoted throughout the manuscript were independently verified against
The raw text of the source paper (via `pdftotext -layout`, not the pipeline that produced
The CSVs) on 2026-07-13: all 9 mean/SD pairs and both power-law fits (Cr k = 6.521,
n = 0.4964; Fe k = 64.51, n = 0.2209) match exactly. The source paper's "78 h" exposure-time
typo is documented in the manuscript; the true times are 72/168/480 h.

That check is about **transcription** — that the numbers quoted here are the numbers the
source paper prints. Refitting our digitized scans is a separate and weaker check, and it
passes for one element only: the chromium refit returns k = 6.522, n = 0.4964 against the
published 6.521 / 0.4964, but the iron refit returns 54.6 / 0.249 against 64.51 / 0.2209,
about 15% out. That is expected rather than a defect — the outer layer is discrete
magnetite crystals whose scan-to-scan physical scatter exceeds digitization precision, and
The individual Fe scan positions in `veile2024_fig9_scans.csv` are figure read-offs, not
quoted values. The iron **means** are transcribed from the source text and are the
authoritative data; no result in the manuscript rests on the Fe refit. Both halves of this

File: data/veile2024_fig9_scans.csv
# Individual EDX-scan layer thicknesses. source:
#   text          = value quoted in the paper body/figure captions (exact)
#   figure_readoff = read off the Fig. 9 scatter (approximate; consistent with stated means where possible)
# The means file is authoritative; use these only for scan-level (Veile-style) least-squares fits.
t_h,element,L_nm,source
72,Cr,30,figure_readoff
72,Cr,34,figure_readoff
72,Cr,48,figure_readoff
168,Cr,67,figure_readoff
168,Cr,95,figure_readoff
168,Cr,108,figure_readoff
168,Cr,123,figure_readoff
480,Cr,127,figure_readoff
480,Cr,136,figure_readoff
480,Cr,140,figure_readoff
72,Fe,30,figure_readoff
72,Fe,125,figure_readoff
72,Fe,275,figure_readoff
168,Fe,90,figure_readoff
168,Fe,155,figure_readoff
168,Fe,220,figure_readoff
168,Fe,385,figure_readoff
480,Fe,110,figure_readoff
480,Fe,150,figure_readoff
480,Fe,480,figure_readoff
72,Ni,27,figure_readoff
72,Ni,32,figure_readoff
72,Ni,35,figure_readoff
168,Ni,53,text
168,Ni,55,text
168,Ni,31,text
168,Ni,33,text
480,Ni,39,text
480,Ni,40,text
480,Ni,29,text
