Repository: Feugmo-Group/x6crninb18-pdm

# Point Defect Model identification for X6CrNiNb18-10 in BWR hydrothermal water

Code and data for the paper *Sparse data limit: what a mechanistic corrosion model can
predict* (C. G. Tetsassi Feugmo and G. Veile, submitted to *npj Materials Degradation*).
The paper asks what three exposure times can determine for a reduced point defect model
of the duplex oxide on Nb-stabilized AISI 347 (X6CrNiNb18-10) in simulated
boiling-water-reactor water (240 °C, 7 MPa, 0.4 ppm O₂).

A reduced Point Defect Model,

```
dL_bl/dt = A_bl·exp(b₃·L_bl) − C_bl          barrier (Cr-rich inner spinel)
dL_ol/dt = PBR_eff·dL_bl/dt + C_x            outer (Fe-rich crystals)
```

File: paper-corrosion-science/supplementary.tex
\documentclass[11pt]{article}
\usepackage[margin=2.5cm]{geometry}
\usepackage{graphicx}
\usepackage{amsmath}
\usepackage{amssymb}
\usepackage{booktabs}
\usepackage{hyperref}

\graphicspath{{../paper/figures/}}

\renewcommand{\thefigure}{S\arabic{figure}}
\renewcommand{\thetable}{S\arabic{table}}
\renewcommand{\thesection}{S\arabic{section}}

\title{Supplementary Information for:\\
Identifiability of a point defect model for oxide growth on AISI~347}
\author{Conrard Giresse Tetsassi Feugmo\\
\normalsize Department of Chemistry and Department of Physics \& Astronomy,
University of Waterloo, Canada}
\date{}

\begin{document}
\maketitle

\input{../paper/supplementary-body}

\end{document}

File: paper-corrosion-science/main-els.tex (part 2 of 3)
%% Corrosion Science (Elsevier) -- elsarticle template
$\sigma_{\ln} = 0.20$, moves the estimate only from 1.096 to 1.051
(4.1\%) and leaves the data $\chi^2$ at 5.79. The likelihood therefore
does define an interior optimum for this parameter, and the former prior
was displacing it by about 4\% rather than creating it. This is the test
that licenses reading $\mathrm{PBR}_\text{eff} \approx 1.10$ as a weak
but genuine data statement while reading $L_0$ as prior-set.

\begin{table}[htbp]
\centering
\caption{Prior-leverage test. Each row refits M4 with the Gaussian
log-space prior widths of Eq.~\eqref{eq:objective} modified as shown
(``off'' = prior removed). A data-determined parameter does not move when
its prior is relaxed; a prior-set one drifts or loses its optimum.}
\label{tab:priortest}
\small
\begin{tabular}{lccccc}
\toprule
Prior setting & $\sigma_{\ln \text{PBR}}$ & $\sigma_{\ln L_0}$ & $\mathrm{PBR}_\text{eff}$ & $L_0$ (nm) & $\chi^2_\text{data}$ \\
\midrule
As fitted (baseline) & --- & 0.60 & 1.096 & 1.924 & 5.79 \\
Impose PBR 1.05, $\sigma=0.20$ & 0.20 & 0.60 & 1.051 & 1.924 & 5.79 \\
Impose PBR 1.05, $\sigma=1.00$ & 1.00 & 0.60 & 1.069 & 1.924 & 5.79 \\
$L_0$ prior $\times5$ & --- & 3.00 & 1.097 & 1.144 & 5.71 \\
$L_0$ prior off & --- & --- & 1.098 & 0.000 & 5.58 \\
Both (impose PBR, $L_0$ off) & 0.20 & --- & 1.051 & 0.000 & 5.59 \\
\bottomrule
\end{tabular}
\end{table}

The 1000-member parametric bootstrap cross-validates these conclusions by
an independent method (Fig.~\ref{fig:ensemble}), and the two weakly
constrained parameters fail it in opposite directions. For the sharply
identifiable growth prefactor and field exponent the bootstrap and
profile intervals agree closely. For $L_0$ the bootstrap spread
($\pm0.036$~nm) is far narrower than the profile interval; this is not a
tighter constraint but an artifact of the bootstrap perturbing only the
data while the profile explores the full parameter range---when the data
have no leverage, every resampled refit collapses onto the same prior.
$\mathrm{PBR}_\text{eff}$, now unconstrained by any prior, shows the
opposite signature: a bootstrap standard deviation of 0.93 on a central
value of 1.10, with the estimate collapsing toward zero in a sizeable
minority of replicates (16th percentile $5\times10^{-9}$). Its profile
interval [0.245, 2.32] and its bootstrap spread agree that three
exposure times pin this parameter only to within about an order of
magnitude. The initial outer-layer thickness sits between these cases:
its profile is sharp ($\Delta\chi^2 = 58$) but its bootstrap is not
($110 \pm 75$~nm, 16th percentile 17~nm), because
$L_\text{ol,0}$ and $\mathrm{PBR}_\text{eff}$ trade off against each
other in the outer-layer data and a resampled replicate can move along
that trade-off at little cost in $\chi^2$. The profile-likelihood
interval, not the bootstrap spread, is the honest uncertainty statement
for $L_0$; for $\mathrm{PBR}_\text{eff}$ the two methods agree that the
constraint is weak; and for $L_\text{ol,0}$ the wider bootstrap should
be preferred, since it is the one that samples the trade-off. All three
verdicts are consequences of the same shortage of exposure times.

\begin{figure}[htbp]
\centering
\includegraphics[width=\textwidth]{figures/fig5_uncertainty_ensemble.png}
\caption{Bootstrap ensemble versus profile likelihood: 1000-member
parametric bootstrap distribution for each M4 parameter, compared
against the profile-likelihood 1$\sigma$ band.}
\label{fig:ensemble}
\end{figure}

\subsection{Validating the neural inversion, and a failure mode specific
to sparse data}\label{sec:pinn}

Because the reduced kinetics have a closed-form solution, this problem
admits something that most physics-informed inverse problems do not: an
exact reference against which the neural inversion can be graded rather
than merely trusted. This section uses that reference twice---once to
establish that the hard-mode inversion is interchangeable with a
classical fitter, and once to expose a soft-mode failure that the
training loss does not reveal.

Applied to the real dataset, the hard-mode neural inversion recovers the
deterministic M4 optimum to within 0.6\% on every parameter, and its
trajectory $\chi^2$ of 5.79 matches the classical baseline exactly
(Table~\ref{tab:f1}). Its recovery behavior was first validated on
synthetic data generated from known ground-truth kinetics with 2\%
relative noise at the same exposure times: recovery deviations are
1.37\% (growth prefactor), 3.39\% (field exponent), 0.59\%
(Pilling--Bedworth ratio), 11.06\% (initial barrier-layer thickness),
and 0.16\% (initial outer-layer thickness). The one large deviation
lands on exactly the parameter the profile-likelihood analysis flags as
unidentifiable---a direct cross-validation of the identifiability
finding by an independent method. A 50-member subset of the bootstrap
re-solved through the hard-mode inversion gives spreads statistically
consistent with the 1000-member deterministic ensemble (growth
prefactor $0.74 \pm 0.12$ deterministic, $0.76 \pm 0.14$
physics-informed), confirming the two fitters are interchangeable.

The soft-mode inversion behaves differently. Trained on the same data,
the joint field-and-parameter optimization settles into an equilibrium
at which the data loss is essentially zero while the governing equation
along the recovered trajectory is not satisfied to the precision the
low data loss suggests. Re-solving the recovered parameters through the
exact forward solution exposes the inconsistency directly: the
trajectory's own $\chi^2$ is 0.21, but the same parameters evaluated
through the exact solution give $\chi^2 = 16.6$
(Table~\ref{tab:f1})---a factor of roughly 80 apart.
Increasing the fixed weight on the physics residual does not resolve
this, because the adaptive loss aggregator renormalizes relative term
weights during training; an independent reweighting toward the data
term reproduces the same signature (trajectory 0.67 versus closed-form
15.6). The specific values vary from training run to run, but the
one-to-two-orders-of-magnitude signature is stable (SI, Section~S4.4). We term
this failure mode F-1 and attribute it to the gradient geometry near
the data manifold: once the data loss is near zero, the physics-residual
gradient is too small to pull the trajectory off that manifold. This
mechanism, and the expectation that dense data would prevent the
imbalance, are offered as a working explanation consistent with the
observations rather than as a demonstrated result.

\begin{table}[htbp]
\centering
\caption{F-1 self-consistency exhibit: trajectory $\chi^2$ versus
closed-form $\chi^2$ at the recovered parameters (seed-0 runs; see SI
Section~S4.4 for run-to-run variability).}
\label{tab:f1}
\scriptsize
\begin{tabular}{llccc}
\toprule
Inverse mode & Note & $\chi^2$ traj. & $\chi^2$ closed-form & Self-consistent \\
\midrule
Hard (real data) & physics exact by construction & 5.795 & 5.79 & yes \\
Soft, $\lambda_\text{phys}=10^3$ & joint field+parameter & 0.21 & 16.64 & no \\
Soft, $\lambda_\text{data}=10$ & joint field+parameter & 0.67 & 15.57 & no \\
\bottomrule
\end{tabular}
\end{table}

The practical fix is the hard-mode construction, available for the
zero-dimensional kinetics but not, in general, for the spatial
extension. For soft-mode inversions we therefore apply, and propose for
reporting alongside any physics-informed inverse result, a
self-consistency check: re-solve the recovered parameters through an
independent physics-exact forward solve (closed form, Runge--Kutta, or
Newton iteration) and report the resulting $\chi^2$ next to the
trajectory $\chi^2$. In our experience this is the only test among
those we tried that reliably distinguishes a trustworthy soft-mode fit
from an F-1 failure without requiring a hard-mode alternative to exist;
its acceptance rule is a stated heuristic (SI, Section~S4.4).

Finally, both neural backbones pass the 0.5\% forward acceptance
criterion under identical settings (relative $L^\infty$ errors 0.14\%
and 0.12\% for the two thickness fields with the multilayer-perceptron
backbone, 0.11\% and 0.04\% with the Kolmogorov--Arnold-network
backbone). This is a parity result: on this problem, backbone choice
does not materially change forward accuracy.

\subsection{Spatial extension: defect transport and composition}\label{sec:spatial}

Veile et al.'s line scans resolve full composition-versus-depth
profiles that the zero-dimensional fit never uses. We therefore extend
the model spatially---resolving oxygen- and cation-vacancy transport
across the barrier layer under the already-identified kinetics---and
use the resulting composition predictions as an independent cross-check
against data the fit never saw. The transport problem admits no
differentiable-integrator shortcut of the kind the zero-dimensional
kinetics allow, so the spatial solves use the soft-mode field
representation; it is verified against an independent Newton solve on
the same node set, which for this steady problem is both cheaper and
more accurate, so the comparison below grades the neural solver rather
than relying on it. Every kinetic parameter entering this section is
frozen at its zero-dimensional value.

Before any spatial inversion, a synthetic identifiability gate asks
which spatial quantities the dataset could constrain at all, using an
instrument model with position jitter, compositional noise, and,
critically, the scan-to-scan physical heterogeneity Veile et al.'s
replicate scans exhibit (SI, Section~S2.5; omitting the heterogeneity
term produces a spuriously optimistic verdict for every parameter).
Twenty replicate synthetic experiments (Table~\ref{tab:t2a}) show that
the barrier-layer thickness, interfacial transition widths, nickel-zone
amplitude and width, and in-layer chromium fraction are identifiable
(replicate relative standard deviations 2--19\%), while the in-layer
defect-transport composition gradient---the one quantity the spatial
extension uniquely adds---is weak (47\%, with a minimum statistically
detectable gradient of 0.93 absolute weight percent across the layer).
The spatial model's inverse scope is restricted accordingly, and the
defect-transport gradient is treated as a forward prediction, not a
fitting target.

\begin{table}[htbp]
\centering
\caption{Synthetic identifiability gate for the spatial shape
parameters: 20-replicate recovery under the instrument and
heterogeneity model of SI Section~S2.5. RSD is the replicate relative
standard deviation of the recovered parameter; the verdict thresholds
are 25\% (identifiable) and 50\% (weak). The $L_\text{bl}$ truth value is
the 480-h kinetic-fit output of Table~\ref{tab:leverage} rounded to
134.0~nm.}
\label{tab:t2a}
\small
\begin{tabular}{llcccl}
\toprule
Shape param. & Physics mapping & Truth & Unit & RSD & Verdict \\
\midrule
$L_\text{bl}$ & kinetic-fit output & 134.0 & nm & 2\% & identifiable \\
$w_\text{int}$ & solid-state interdiffusion & 5.0 & nm & 17\% & identifiable \\
$w_\text{out}$ & outer-interface kinetics & 8.0 & nm & 19\% & identifiable \\
$A_\text{Ni}$ & Ni exclusion ratio & 25.0 & wt\% & 7\% & identifiable \\
$w_\text{Ni}$ & Ni exclusion + transport & 35.0 & nm & 8\% & identifiable \\
$f_\text{Cr,bl}$ & interfacial flux ratios & 45.0 & wt\% & 2\% & identifiable \\
$g_\text{bl}$ & defect-transport gradient & 1.0 & wt\% & 47\% & weak \\
\bottomrule
\end{tabular}
\end{table}

The steady-state transport problem, solved by Newton iteration on a
spectral collocation grid and by an NSEM forward solve, agrees with its
analytic reference to $8.9\times10^{-16}$ (oxygen vacancies) and
$2.2\times10^{-13}$ (cation vacancies); the NSEM solve agrees with the
Newton reference to $2.5\times10^{-4}$ and $5.4\times10^{-5}$ relative
error (Fig.~\ref{fig:steady}). The verification also establishes a
structural identifiability result: the steady nondimensional profile
shape depends only on the P\'eclet-type group
$\text{Pe} = |z|\gamma \varepsilon_f L$, fixed by the zero-dimensional
fit, and not on the defect diffusivity. This was confirmed numerically,
not only by inspection of the equations: solving the identical problem
with the diffusivity varied over four orders of magnitude leaves the
profile shape unchanged to machine precision, while the absolute
concentration scale---invisible to a composition measurement such as
EDX---scales inversely with diffusivity exactly as the equations
predict. Quasi-steady composition measurements therefore cannot
constrain the defect diffusivity; only genuinely transient early-time
composition data would carry diffusivity sensitivity, through the
migration transit times quantified below. This structural argument
independently corroborates the statistical gate above.

\begin{figure}[htbp]
\centering
\includegraphics[width=\textwidth]{figures/fig8_steady_spatial.png}
\caption{Steady spatial solve. (a)~Steady-state nondimensional profile
shape with diffusivity scaled by $0.01\times$ to $100\times$; the
curves coincide to machine precision, confirming the
diffusivity-cancellation result. (b)~Verification ladder: Newton versus
analytic, and NSEM versus Newton, for both defect species; horizontal
lines mark the $10^{-10}$ and 0.5\% acceptance bounds.}
\label{fig:steady}
\end{figure}

The transient extension, solved on a moving Landau-transformed domain
tracking the growing layer, quantifies an approximation every
zero-dimensional PDM application makes implicitly: that the defect
profile equilibrates instantaneously to its steady shape. At the end of
the 480-h window the fast oxygen-vacancy species (migration transit
time of order 5~h) lags its quasi-steady shape by 0.69\%, and the
slower cation-vacancy species (transit time of order 36~h) by 5.79\%
(SI, Fig.~S2)---both inside the acceptance tolerances used here, and
both scaling with the ratio of transit time to growth timescale as the
physics predicts. We are not aware of a prior explicit quantification
of this quasi-steady error in the PDM literature.

The composition-map prediction uses no free parameters, and its two
components test different things. The predicted chromium plateau inside
the barrier layer, 46.7 weight percent against a measured plateau of
approximately 45 weight percent, follows from spinel stoichiometry
alone---the FeCr$_2$O$_4$ assignment~\citep{ziemniak2003spinel} Veile
et al.\ report as one of several candidate chromium-rich spinels
(alongside Cr$_2$O$_3$, Fe$_2$CrO$_4$, and NiCr$_2$O$_4$) consistent
with their X-ray photoelectron spectroscopy results---and therefore
validates a plausible phase assignment, not the kinetics. The kinetic
content is in the layer widths, which the frozen kinetics match to
within $+22\%$, $-20\%$, and $+3\%$ at the three exposure
times (Fig.~\ref{fig:composition})---agreement at the tens-of-percent
level from a zero-free-parameter prediction, not a quantitative
reproduction---extracted from prediction and
measurement by the same criterion Veile et al.\ use (chromium trace
exceeding its far-field baseline by three weight percent). The
predicted in-layer defect gradient---1.45, 0.96, and 0.46 absolute
weight percent at 72, 168, and 480~h---straddles the 0.93 weight
percent detection floor from the identifiability gate: marginally
detectable at the earliest exposure, undetectable by the latest.

\begin{figure}[htbp]
\centering
\includegraphics[width=\textwidth]{figures/fig10_composition_edx.png}
\caption{Zero-free-parameter composition-map prediction against Veile
et al.'s measured EDX features at (a)~72, (b)~168, and (c)~480~h.
Curves are predicted composition profiles (O, Cr, Fe, Ni; weight
percent) versus depth from the metal/barrier-layer interface; overlays
mark the measured features compared: Cr-layer width (shaded band), Cr
plateau level ($\sim$45~wt\%, dotted), and the 72-h Ni-peak amplitude
($23.7\pm7.0$~wt\%, error bar). Full digitized EDX traces are not
available, so the comparison is feature-based.}
\label{fig:composition}
\end{figure}

\subsection{The nickel enrichment zone}\label{sec:nickel}

The nickel zone is the one feature of the duplex scale that the
identified kinetics do not describe, and the reason is instructive. An
exact moving-frame nickel-transport model with a constant effective
mobility (SI, Section~S3), fitted to the measured zone widths and the
72-h peak amplitude, is \emph{rejected} by the data: $\chi^2 = 25.7$ on
one degree of freedom. The rejection is one of shape, not scale---the
model predicts a zone width growing monotonically with exposure, while
the measured widths are approximately flat (31, 43, 36~nm at 72, 168 and
480~h). Because parameter values and nested-model $\Delta\chi^2$
comparisons obtained under a structurally rejected model are not
interpretable as estimates or as evidence, the fitted values and the
nested-model comparison are reported in the SI (Section~S3.1,
Table~S6) and are not carried into the Discussion as findings.

Two statements about the nickel zone do survive independently of that
fit, and they are the section's result. First, the measured widths are
flat within scatter across a factor of 6.7 in exposure time, which no
constant-mobility transport model of this class can produce: any such
model predicts a width growing as the square root of time or faster.
Second, any effective mobility consistent with the observed zone
scale---a zone tens of nanometres wide developing over hundreds of
hours---is of order $10^{-17}$~cm$^2$/s, which exceeds extrapolated
lattice self-diffusion of nickel in austenite at 513~K by many orders of
magnitude. This is a scale argument, independent of the fitted value: the
zone-forming transport must be short-circuit or defect-flux mediated
rather than lattice-diffusive. Taken together, the two point to a
time-decaying or interface-coupled mobility.

That mechanism is exactly what three exposure times cannot resolve. Two
physically motivated one-parameter extensions were tested---a
defect-flux-coupled effective mobility tied to the identified growth
kinetics, and a finite-capacity interfacial trapping closure---and both
fail a twenty-replicate synthetic identifiability gate before touching
real data (SI, Table~S7): the flux-coupled closure's new parameter is
recoverable but destabilizes the already-identified transport parameters
past threshold, and the finite-capacity closure's parameter is not
recoverable at all (SI, Section~S3.2). A forward-only scan across the
flux-coupled closure's plausible range confirms no single value is
simultaneously shape-correct
and a quantitative improvement. Resolving the nickel zone is therefore
left as a target for denser exposure-time data, and is one more instance
of the exposure-time limitation that recurs throughout this paper.

\subsection{Long-time extrapolation and operating-envelope sensitivity}\label{sec:predictions}

At ten years---a factor of roughly 180 beyond the 480-h calibration
window---the identified model predicts a barrier-layer thickness of
535~nm, with bootstrap 68\% and 95\% intervals of [482, 606] and [447,
704]~nm (Fig.~\ref{fig:longtime}). These bands quantify parametric
uncertainty conditional on the M4 model structure and on the reported
standard errors; under the maximal error-scale correction of
Section~\ref{sec:ladder} ($s = 2.4$, applied in log space) the 95\%
interval widens to approximately [340, 1040]~nm. Extrapolating Veile
et al.'s published power-law coefficients over the same horizon instead
predicts 1853~nm (a factor of 3.5), and the weighted-refit power law
3375~nm (a factor of 6.3; bootstrap 68\% interval on the ratio [5.6,
7.0]). Either power-law prediction lies outside the mechanistic band
even after the maximal inflation. The divergence is the practical
consequence of the constant-volume-coupled growth law saturating
logarithmically while the power law, fit independently to each layer,
extrapolates indefinitely.

\begin{figure}[htbp]
\centering
\includegraphics[width=\textwidth]{figures/fig6_long_time.png}
\caption{Long-time prediction with propagated parametric uncertainty:
M4 (logarithmic growth) versus M5 (saturating branch) versus the two
power-law variants, to $10^5$~years. Shaded bands are the 68\% and 95\%
intervals of the 1000-member parametric bootstrap propagated through
the M4 closed form, conditional on the M4 model structure and the
reported standard errors; the M5 curve is indistinguishable from M4 at
all feasible exposures. The vertical line marks the ten-year horizon.}
\label{fig:longtime}
\end{figure}

The model's own two long-time branches---unbounded logarithmic growth
(M4) versus eventual saturation (M5)---track within about five percent
of each other out to $10^5$~years: no feasible exposure experiment
could distinguish them from thickness data, the prediction-space
restatement of the dissolution-rate unidentifiability of
Section~\ref{sec:identifiability}. Discriminating mechanistic from
power-law extrapolation is, by contrast, feasible. Under a conservative
scatter model for a future campaign (the worst observed chromium
scan-level relative standard deviation, 22\%, averaged over three
scans, giving a 12.7\% standard error), the separation between the two
predictions first exceeds twice that scatter at 2551~h with the
published coefficients (1437~h refit) and three times at 4011~h
(2024~h refit). These thresholds compare the separation to future
measurement scatter alone, and so understate the required exposure. Adding
the mechanistic prediction's own parametric uncertainty (the
1000-member bootstrap propagated to each exposure time) and the
power-law fit uncertainty (an equivalent bootstrap of the weighted refit)
in quadrature moves the 2$\sigma$ threshold to 2996~h with the published
coefficients and 1944~h with the refit, and the 3$\sigma$ threshold to
5133~h and 5850~h respectively. A designed exposure of roughly 3000~h is
therefore the realistic requirement for 2$\sigma$ discrimination against
the full error budget, and roughly 5000--6000~h for 3$\sigma$; the
scatter-only numbers should be read as the optimistic bound they are.

Because the dataset was collected at a single temperature and oxygen
level, the model's sensitivity is mapped across a scanned operating
envelope of 200--285$^\circ$C at 7~MPa and 0.01--8~ppm dissolved
oxygen---deliberately extended beyond normal-water-chemistry oxygen
levels ($\sim$0.2--0.4~ppm) to bound off-normal chemistry. The upper
temperature bound is the liquid-phase stability limit at 7~MPa
($T_\text{sat} \approx 286^\circ$C), so nominal BWR coolant temperature
($\approx 288^\circ$C at operating pressure) sits essentially at the
edge of the scanned box, not comfortably inside it. The temperature
channel follows the rate-constant structure of the supercritical-water
formulation~\citep{li2020scwpdm}: the rate-determining constant scales
as $\exp[-\alpha_3 \Delta G^0_R/R\,(1/T - 1/T_0)]$, so the effective
Arrhenius activation energy is $\alpha_3 \Delta G^0_R$, and with the
standard Gibbs energy of the growth reaction unmeasurable from
single-temperature data, $\Delta G^0_R$ must be scanned explicitly. The
scan is set by the effective activation energy it implies rather than by
$\Delta G^0_R$ itself: at $\alpha_3 = 0.12$ the range
25--417~kJ/mol corresponds to $\alpha_3 \Delta G^0_R = 3$--50~kJ/mol,
which spans both the low values implied by transferring a
supercritical-water transfer coefficient and the several tens of kJ/mol
reported for weight-gain kinetics of austenitic steels in
high-temperature water. Scanning only the lower part of that range would
build the robustness conclusion on the assumption most favourable to it.
A field-attenuation channel is tied to the same
temperature dependence, and the dissolved-oxygen channel is an
ideal-Nernst shift of the growth prefactor---an explicit lower bound on
the true corrosion-potential response (Section~\ref{sec:discussion}).

Across this envelope (Fig.~\ref{fig:sensitivity},
Table~\ref{tab:envelope}), the predicted barrier-layer thickness varies
by a factor of 1.20 to 2.92 at 480~h and 1.19 to 1.56 at ten years,
depending on the scanned effective activation energy; temperature
dominates through the combined Arrhenius and field-attenuation channels,
while dissolved oxygen contributes a mild tilt. Two features of this
result matter more than the headline range. First, the sensitivity is
strongly conditional on the activation energy: over the low
3--12~kJ/mol sub-range the ten-year envelope factor is a nearly
negligible 1.19--1.25, but at 50~kJ/mol it is 1.56, and the 480-h factor
roughly doubles from 1.42 to 2.92. Second, the ten-year factor is
consistently smaller than the 480-h factor, because logarithmic growth
compresses prefactor differences at long times---the robustness of the
\emph{long-time} prediction is a property of the growth law, and is not
inherited from a robustness of the short-time behaviour. The long-time
prediction is therefore moderately, not strongly, sensitive to operating
condition across the full plausible activation-energy range, and a factor
of about 1.6 should be carried alongside the parametric band of
Fig.~\ref{fig:longtime} rather than the 1.25 the narrow scan alone would
suggest.

\begin{table}[htbp]
\centering
\caption{Operating-envelope spread of the predicted barrier-layer
thickness over the scanned box (200--285$^\circ$C at 7~MPa, 0.01--8~ppm
O$_2$), as a function of the assumed effective Arrhenius activation
energy $\alpha_3\Delta G^0_R$. The first three rows are the
originally scanned range; the last two extend it to the values reported
for weight-gain kinetics on austenitic steels in high-temperature water.}
\label{tab:envelope}
\small
\begin{tabular}{cccccc}
\toprule
$\Delta G^0_R$ & $\alpha_3\Delta G^0_R$ & \multicolumn{2}{c}{$L_\text{bl}$(480~h)} & \multicolumn{2}{c}{$L_\text{bl}$(10~y)} \\
\cmidrule(lr){3-4}\cmidrule(lr){5-6}
(kJ/mol) & (kJ/mol) & range (nm) & factor & range (nm) & factor \\
\midrule
25 & 3 & 123--147 & 1.20 & 492--583 & 1.19 \\
50 & 6 & 119--151 & 1.27 & 487--588 & 1.21 \\
100 & 12 & 113--159 & 1.42 & 479--598 & 1.25 \\
250 & 30 & 93--185 & 1.99 & 452--627 & 1.39 \\
417 & 50 & 73--214 & 2.92 & 423--660 & 1.56 \\
\bottomrule
\end{tabular}
\end{table}

\begin{figure}[htbp]
\centering
\includegraphics[width=\textwidth]{figures/fig7_sensitivity_maps.png}
\caption{Operating-envelope sensitivity maps: predicted $L_\text{bl}$
at (a--d)~480~h and (e--h)~ten years over the scanned envelope
(200--285$^\circ$C, 0.01--8~ppm O$_2$), for $\Delta G^0_R = 25$, 100,
250 and 417~kJ/mol---effective activation energies
$\alpha_3\Delta G^0_R$ of 3, 12, 30 and 50~kJ/mol, spanning the full
plausible range rather than only the low values a transferred
supercritical-water transfer coefficient implies. The marker locates the
Veile et al.\ calibration condition. Each row shares a common color
scale, so the widening spread from left to right is the sensitivity
increasing with activation energy.}
\label{fig:sensitivity}
\end{figure}


\section{Discussion}\label{sec:discussion}

\subsection{Mechanistic reading of the empirical exponents}

The mechanistic model supports a physical reading of Veile et al.'s
fitted exponents that the power-law description cannot offer. The
near-parabolic chromium exponent ($n \approx 0.50$) is the signature of
a barrier layer growing under near-zero dissolution in ultrapure water;
the sub-parabolic iron exponent ($n \approx 0.22$) reflects deposition
constrained by constant-volume coupling to the barrier layer from a
substantial initial precipitate population, rather than independent
iron-layer kinetics. This reading is available regardless of fit
quality, and it is the coupling behind it---not $\chi^2$---that
separates the two descriptions' ten-year predictions by a factor of 3.5
to 6.3.

\subsection{The Pilling--Bedworth ratio and a chromium mass balance}

The identified $\mathrm{PBR}_\text{eff} = 1.096$ is one of the two
quantities the exposure-time data constrain only weakly, and it is worth
being explicit about what it does and does not agree with. An earlier
version of this analysis placed a prior on it centred on 1.05 and
described that centre as the stoichiometric spinel/magnetite value. It is
not. The constant-volume closure that yields 1.05 requires the barrier
layer to draw approximately 30~at\% chromium from an alloy containing
18.8~at\%, which the alloy cannot supply. A chromium mass balance on
X6CrNiNb18-10 with an FeCr$_2$O$_4$ barrier gives
$\mathrm{PBR}_\text{eff} = 2.09$ if every iron atom not retained in the
nickel-enriched zone reports to the outer layer. That figure is the
natural point of comparison, but---as the rest of this section
shows---it is neither unique nor a bound.

The likelihood puts the parameter at 1.10, a factor of 1.9 below that
figure. That gap is not a conflict, for two independent reasons, and
neither of them requires the fit to be wrong.

The first is that 2.09 is not a bound but one value of a
phase-dependent quantity. It follows from assigning the barrier the
composition FeCr$_2$O$_4$, and the photoelectron spectroscopy admits
three further chromium-rich spinels. Carrying the same mass balance
through each of them---using lattice-parameter molar volumes, the
nominal alloy composition, and, in one variant, the nickel routing
fraction identified in Section~\ref{sec:spatial} rather than an
assumption of complete nickel rejection---gives production ratios of
2.05 (FeCr$_2$O$_4$), 2.50 (NiCr$_2$O$_4$), 3.64 (Cr$_2$O$_3$) and 0.52
(Fe$_2$CrO$_4$). The stoichiometrically admissible range is therefore
$[0.52, 3.79]$, and the identified 1.10 lies inside it. Only the
FeCr$_2$O$_4$ assignment produces a discrepancy at all.

The second reason is that, at any fixed phase assignment, the two
numbers are not the same quantity. A mass balance fixes the rate at
which barrier growth \emph{produces} outer-layer oxide. The accepted
model pins $C_x = 0$, so its $\mathrm{PBR}_\text{eff}$ measures net
\emph{accumulation} instead, and the two differ by whatever oxide leaves
for the coolant. Freeing $C_x$ separates them, and doing so shows the
data cannot: imposing the FeCr$_2$O$_4$ value of 2.05 changes $\chi^2$
from 5.79 to 5.67, a \emph{decrease} of 0.12
(Table~\ref{tab:pbrclosure}), paid for by an outer-layer loss rate of
0.24~nm/h and a smaller initial precipitate population, 94 against
116~nm. Profiling $\mathrm{PBR}_\text{eff}$ from 0.5 to 8 in this family
moves $\chi^2$ by 0.89 in total, so the $\Delta\chi^2 = 1$ interval is
the entire scanned range. The reason is structural rather than
statistical: with $L_\text{bl}(t)$ fixed, the outer-layer solution
$L_\text{ol}(t) = L_\text{ol,0} + \mathrm{PBR}_\text{eff}\,
(L_\text{bl} - L_0) + C_x t$ carries three parameters against exactly
three outer-layer observations, so it is saturated and no combination is
preferred.

The correct statement is therefore not that the identification
disagrees with stoichiometry, but that three exposure times cannot
separate oxide production from oxide loss. This also explains an
observation that would otherwise look like a loose end: the M1 and M2
variants, which lack the initial precipitate population, reach
$\mathrm{PBR}_\text{eff} = 2.43$---they are simply at a different point
on the same flat direction. The resolution makes one falsifiable
prediction. If the barrier is FeCr$_2$O$_4$ and stoichiometry holds,
the outer layer must lose about 9~\textmu g of iron per square decimetre
per hour, a magnitude consistent with the corrosion-product release
reported for stainless steels in high-temperature
water~\citep{lister1987release}. Nothing measured here demonstrates it:
this dataset contains no coolant chemistry, and the outer layer's
scan-to-scan scatter is so large that it carries only 5\% of the fit
statistic (Table~\ref{tab:leverage}). A coolant mass balance, or
outer-layer thicknesses at more exposure times, would decide it.

\begin{table}[htbp]
\centering
\caption{Imposing a stoichiometric $\mathrm{PBR}_\text{eff}$ once the
outer-layer loss term $C_x$ is free. The accepted model's value is
recovered at $C_x \approx 0$; every larger value is reached at no cost in
$\chi^2$, paid for by outer-layer loss and a smaller initial precipitate
population. $\chi^2 = 5.79$ for the accepted model.}
\label{tab:pbrclosure}
\small
\begin{tabular}{lcccc}
\toprule
$\mathrm{PBR}_\text{eff}$ imposed & $\chi^2$ & $\Delta\chi^2$ &
$C_x$ (nm/h) & $L_\text{ol,0}$ (nm) \\
\midrule
1.10 \; (accepted model)          & 5.784 & $-0.007$ & $-0.025$ & 120.2 \\
2.05 \; (FeCr$_2$O$_4$)           & 5.671 & $-0.120$ & $-0.241$ & 93.6 \\
2.16 \; (FeCr$_2$O$_4$, Ni routed) & 5.661 & $-0.131$ & $-0.264$ & 90.7 \\
2.43 \; (M1/M2 optimum)           & 5.635 & $-0.157$ & $-0.327$ & 83.0 \\
\bottomrule
\end{tabular}
\end{table}

\subsection{What is, and is not, specific to the stabilized alloy}

The reaction network fitted here contains nothing niobium-specific, and
none of the five identified parameters can be attributed to Nb
stabilization on the evidence presented. It is worth being explicit about
what that means, since the alloy's stabilization is the reason it is used
in reactor internals. The identification is specific to AISI~347 in the
sense that the numbers come from measurements on AISI~347, not in the
sense that the model structure encodes Nb; every parameter is an apparent
quantity for an 18Cr--10Ni austenitic matrix under this environment, and
the same structure fitted to 304 or 316 data in the same environment
would differ only through the fitted values. Distinguishing a genuine
stabilization effect would require the comparison this dataset does not
contain: matched exposures of stabilized and unstabilized grades, in
which NbC precipitates could be shown to alter local chromium
availability at the metal/barrier-layer interface, to nucleate or pin the
inner spinel, or to change the initial film that $L_0$ and
$L_\text{ol,0}$ parametrize. Two of the identified quantities are the
natural place such an effect would appear---the growth prefactor
$A_\text{bl}$, through chromium supply to the growth reaction, and the
initial-condition parameters, through surface and precipitate
structure---and both are reported here with intervals wide enough that a
moderate stabilization effect would be invisible. The claim we make is
therefore that this is the first mechanistic identification for this
alloy in this environment, not that the mechanism identified is peculiar
to the stabilized grade.

\subsection{Field strength and comparison with other systems}

Converting the identified field exponent with
$b_3 = -\alpha_3\chi\gamma\varepsilon_f$ requires the growth-reaction
transfer coefficient, which single-temperature thickness data cannot
supply. At the reference value $\alpha_3 = 0.12$ fit by Li et
al.~\citep{li2020scwpdm} for a ferritic steel in supercritical water,
$\varepsilon_f = 1.7\times10^4$~V/cm; over the physically defensible
range $\alpha_3 \in [0.1, 0.5]$ the derived field spans
$4.1\times10^3$ to $2.1\times10^4$~V/cm. The implied potential drop
across the 480-h barrier layer, $\varepsilon_f L$, is correspondingly
0.06--0.28~V; mixed-potential estimates of the corrosion potential in
oxygenated 288$^\circ$C BWR water are of order 0 to
$+150$~mV on the standard hydrogen electrode (SHE)
scale at 0.2--0.4~ppm
O$_2$~\citep{macdonald1992hwc,lin1996ecp}, which favors the lower end
of the derived range and is one more reason to treat $\varepsilon_f$
here as an order-of-magnitude quantity. Within that reading, the value
sits plausibly between the $\sim10^2$~V/cm of supercritical-water PDM
fits at 500$^\circ$C~\citep{li2020scwpdm} and the $\sim10^6$~V/cm of
room-temperature passive films~\citep{cabrera1949oxidation}; we offer
this ordering as a weak plausibility remark only, since the three
anchors span different alloy classes and film chemistries, and the
nearest-temperature precedents (PDM and mixed-conduction analyses of
304/316 in 280--320$^\circ$C
water~\citep{ss316l_pwr_pdm,bojinov_mcm,ss316ln_pdm2024}) do not report
directly comparable apparent field strengths.

Table~\ref{tab:context} places the identified kinetics in the context
of the high-temperature-water oxide corpus. The inner-layer thickness
trajectory recovered here (41~nm at 72~h to 135~nm at 480~h) is of the
same order as inner-layer thicknesses reported for 304/316 stainless
steels in oxygenated 288$^\circ$C water at comparable
times~\citep{kuang2010oxidation,kim1999oxide}, and the duplex
morphology, inner-layer spinel chemistry, and near-parabolic inner
growth match the established picture for austenitic steels in this
environment~\citep{robertson1991mechanism,stellwag1998mechanism,ziemniak2002corrosion}.
The ten-year prediction of 535~nm has no direct validation data for
AISI~347; we are not aware of published long-term harvested-component
oxide thicknesses for this alloy in BWR conditions, and the prediction
should be read as a testable statement, not a validated one.

\begin{table}[htbp]
\centering
\caption{The identified kinetics in the context of related systems.
Literature thickness entries are indicative orders of magnitude for the
Cr-rich inner layer; field strengths are apparent values as reported by
the cited analyses.}
\label{tab:context}
\footnotesize
\setlength{\tabcolsep}{4pt}
\scriptsize
\begin{tabular}{lllll}
\toprule
System & Environment & $T$ ($^\circ$C) & Inner layer & $\varepsilon_f$ (V/cm) \\
\midrule
AISI 347 (this work) & simulated BWR HTW & 240 & 41--135~nm (72--480 h) & $4\times10^3$--$2\times10^4$ \\
304/316 SS & oxygenated HTW~\citep{kuang2010oxidation,kim1999oxide} & 288 & tens--hundreds nm & not reported \\
HCM12A, 316L & supercritical water~\citep{li2020scwpdm} & 500 & $\mu$m scale & $\sim10^2$ \\
Passive metals & ambient aqueous~\citep{cabrera1949oxidation} & 25 & 1--5~nm & $\sim10^6$ \\
\bottomrule
\end{tabular}
\end{table}

\subsection{The nickel zone: an anomalous mobility}

The one nickel result that does not depend on a fitted model is a scale
argument, and it is the mechanistically interesting one. An effective
mobility of order $10^{-17}$~cm$^2$/s---the scale required for a
zone tens of nanometres wide to develop over hundreds of hours at
240$^\circ$C---exceeds extrapolated lattice self-diffusion of nickel in
austenite at 513~K by many orders of magnitude. Whatever transports
nickel at the receding metal/barrier-layer interface is therefore
short-circuit or defect-flux mediated rather than lattice-diffusive.
That is also the class of mechanism whose mobility would decay as the
interface structure coarsens, which is the natural explanation for the
flat measured zone widths that defeat the constant-mobility model
(Section~\ref{sec:nickel}). We stop there: distinguishing candidate
short-circuit mechanisms requires exposure-time resolution this dataset
does not have, and the constant-mobility fit is rejected by the data in
shape, so neither its incorporation ratio nor its nested-model
comparison against a re-precipitation-only outer-layer supply picture
can be offered as evidence either way.

\subsection{Limitations}

The kinetic identification rests on a single temperature and a single
dissolved-oxygen level; the operating-envelope maps are forward
projections under sourced assumptions, not validation against
multi-condition data, which does not exist for this alloy. Three
specific gaps between the calibration environment and an operating
reactor deserve explicit statement beyond the envelope scan. First, the
exposures are unirradiated and static: radiolysis products, especially
H$_2$O$_2$, are known to alter oxide structure and thickness on
stainless steels relative to O$_2$ at comparable corrosion
potential~\citep{kim1999oxide}, and flow affects outer-layer
magnetite growth and dissolution through solubility and mass
transfer~\citep{lister1987release}; neither channel is in the model.
Second, surface finish conditions the initial film and the early
precipitate population---the parameters $L_0$ and $L_\text{ol,0}$
